Repository: salma-shaik-begum/DC-CPT

# Decision-Centric Cyber-Physical Twin (DC-CPT): Reproducibility Package

This repository contains the complete, reproducible codebase, results, and
documentation for the DC-CPT manufacturing decision-governance framework,
developed and validated on NIST AM Bench 2022 (AMB2022-01) laser powder bed
fusion (LPBF) data.

## What this package contains

- **`src/`** — every experiment script, organized in the order experiments
  were run and should be reproduced. Each numbered folder corresponds to
  one stage of the pipeline.
- **`results/tables/`** — every CSV output referenced in the paper.
- **`results/figures/`** — every figure (PNG) referenced in the paper.
- **`data/processed/`** — intermediate labeled datasets (small, included).
  Raw NIST source data is NOT bundled here due to size (see Data Sources
  below) — scripts expect it at `data/raw/`, downloaded separately.
- **`docs/`** — terminology glossary (critical — see below) and results
  section draft.

## IMPORTANT: terminology discipline

Before reading or citing any result in this package, read
`docs/terminology_glossary.md`. This project uses proxy severity labels
derived from thermal/process data, not confirmed defect ground truth
(except where explicitly noted as XCT-audited). The glossary defines the
precise, non-overclaiming language used throughout — e.g. "thermal-process
severity states" not "defect labels," "independent physical validation
audit" not "XCT validates the model." Follow this discipline in any paper
text drawn from this package.

## Data Sources (must be downloaded separately)

This project uses public NIST AM Bench data, not redistributed here due to
size (multi-GB HDF5/CT files). Download from:

| Dataset | DOI | Used for |
|---|---|---|
| AMB2022-01 3D Build Thermography (B6/B7/B8 TAM/SCR) | https://doi.org/10.18434/mds2-2715 | Gates 1-4, all core experiments |
| AMB2022-01 Scan Strategy + Thermocouples | https://doi.org/10.18434/mds2-2607 | Gate 3 physics features |
| AM Bench 2022 IN718 Serial Sectioning + XCT | https://doi.org/10.18434/mds2-2767 | XCT independent validation audit (src/11) |

Place downloaded files under `data/raw/` matching the paths referenced at
the top of each script (`DATA_PATH`, `TAM_PATH`, `DREAM3D_PATH`, etc.).

## Reproduction order

Run in this order — later stages depend on earlier stages' saved outputs:

```
00_data_loader/build_gate_dataset.py
    -> joins TAM/SCR/scan-strategy/thermocouples into all_builds_gate_dataset.csv

01_gate1_state_assessment/gate1_state_assessment.py
    -> ordinal severity labeling + calibrated model, leave-one-build-out
    -> produces gate1_labeled_dataset.csv, gate1_fold_results.csv

02_gate2_decision_reliability/
    gate2_full_labeling.py       -> conformal confidence labels, full builds
    gate2_decision_reliability.py -> coverage/autonomy rate at multiple alphas
    gate2_singleton_diagnostic.py -> which severity states are autonomous
    gate2_escalation_quality.py   -> adjacency check on escalated predictions
    gate2_estimator_comparison.py -> ordinal vs Random Forest conformal comparison

03_gate3_physics_admissibility/gate3_physics_admissibility.py
    -> VED envelope + TAM-SCR consistency physics gate

04_gate4_policy_engine/gate4_policy_engine.py
    -> intent-parameterized (quality/productivity) action policy

05_miri/miri_readiness_index.py
    -> composite readiness index, internal-consistency validated

06_baseline_comparison/
    baseline_comparison.py -> 8-model + manufacturing-domain baselines
    tier_b_analysis.py     -> risk-coverage curve, modern baselines (LightGBM/
                               CatBoost/HistGB/ExtraTrees), Wilcoxon test, SHAP

07_calibration_and_shap/tier_b_priorities_2to5.py

## Key results at a glance

| Experiment | Headline result | Table/Figure |
|---|---|---|
| Gate 1 (severity) | Leave-one-build-out accuracy 64-74%, MACE 0.28-0.42 | `gate1_fold_results.csv` |
| Gate 2 (conformal) | 90% target coverage achieved (94.6-97.6% empirical); 100% adjacency in escalated cases | `gate2_fold_results.csv`, `xct...` N/A |
| Gate 3 (physics) | Physics-inadmissibility rises monotonically with severity (3-7% at Stable to ~99% at Critical) | `gate3_summary_by_build.csv` |
| Gate 4 (policy) | Intent measurably shifts action conservativeness at low severity, converges at high severity | `gate4_intent_comparison_tiers.csv` |
| Baseline comparison | Ordinal model: 100% adjacent conformal sets vs. Random Forest's ~92% | `baseline_comparison_summary.csv` |
| Ablation | Full pipeline: 0% unsafe actuation vs. 15.4% with no governance | `ablation_results_pooled.csv` |
| Temporal features | 28.2% MACE reduction with lag/rolling/cumulative features | `temporal_vs_independent_comparison.csv` |
| XCT independent audit | No statistically significant correlation found (p>0.10, n=18-24); registration verified to 4.1µm | `xct_final_local_correlation_results_corrected.csv` |

File: Results/tables/xct_pore_descriptors_per_layer.csv
layer,pore_count,diameter_p90_um,max_diameter_um,total_pore_volume_um3,volume_fraction,specimen_voxels
0,7,10.879420132985622,13.11229673265294,2071.7497730255127,5.5819182197055994e-05,4622067
1,6,10.630460401192206,15.13360764647342,1983.4193563461304,5.9114441729913535e-05,4178336
2,5,3.5428664963269805,4.248441658127856,72.27034091949463,2.187915703983757e-06,4113504
3,1,2.4845037536256664,2.4845037536256664,8.030037879943848,2.41808612352261e-07,4135502
4,2,2.4845037536256664,2.4845037536256664,16.060075759887695,4.875571752204917e-07,4102083
5,3,4.917290257131705,5.525486883008214,104.39049243927002,3.217111469447835e-06,4040892
6,3,2.4845037536256664,2.4845037536256664,24.090113639831543,7.387566774369182e-07,4060877
7,2,3.065701095324789,3.130278577735803,24.090113639831543,7.316421830739459e-07,4100365
8,15,7.45695821411594,12.011552349042947,1702.3680305480957,5.14820016979347e-05,4117944
9,2,3.7979638602744576,3.943903872124323,40.15018939971924,1.2217966568711156e-06,4092334
10,5,6.909793389347075,8.20365064407757,393.47185611724854,1.2146954349514481e-05,4033933
11,12,11.670715760913861,19.151148178181423,5187.404470443726,0.00016137912703385163,4002996
12,8,4.650952305752763,4.969007507251333,160.60075759887695,5.263159279778758e-06,3799999
13,10,4.186667778330549,9.61720754346167,586.1927652359009,1.811943587494412e-05,4028823
14,7,2.742813683269721,3.130278577735803,64.24030303955078,1.9711167337215942e-06,4058613
15,9,12.849864546878893,18.27541921507096,4914.383182525635,0.00015208433822065797,4024083
16,6,3.356776524414782,3.5832744710937607,80.30037879943848,2.531579556279925e-06,3950103
17,1,2.4845037536256664,2.4845037536256664,8.030037879943848,2.5093391329179374e-07,3985113
18,5,6.228218259017464,6.388358763618959,401.5018939971924,1.2528445836271255e-05,3990918
19,7,7.8207549646716235,10.569876158506224,794.9737501144409,2.4916836910745122e-05,3973217
21,3,3.6520238484245917,3.943903872124323,48.180227279663086,1.5141978763879516e-06,3962494
